Repository: rumata-ap/SPApps

File: SP63/Concrete001.csv
Òÿæåëûé;Áåòîí òÿæåëûé;B25;40%-75%;Ñëîé ìåíüøå 1.5ì;Æåëåçîáåòîííàÿ
;;;;;
;;C;CL;N;NL
Ìîäóëü äåôîðìàöèè/óïðóãîñòè;Eb;30000000.0;8571428.57142857;30000000.0;8571428.57142857
Ïðî÷íîñòü áåòîíà ïðè ñæàòèè;Rb;14500.0;13050.0;18500.0;18500.0
Ïðî÷íîñòü áåòîíà ïðè ðàñòÿæåíèè;Rbt;-1050.0;-945.0;-1550.0;-1550.0
Îòíîñèòåëüíàÿ äåôîðìàöèÿ ðàñòÿæåíèÿ;ebt2;-0.00015;-0.00031;-0.00015;-0.00031
Îòíîñèòåëüíàÿ äåôîðìàöèÿ ðàñòÿæåíèÿ;ebt0;-0.0001;-0.00024;-0.0001;-0.00024
Îòíîñèòåëüíàÿ äåôîðìàöèÿ ðàñòÿæåíèÿ;ebt1;-2.1e-05;-6.615000000000001e-05;-3.1e-05;-0.00010850000000000001
Îòíîñèòåëüíàÿ äåôîðìàöèÿ ñæàòèÿ;eb1;0.00029;0.0009135;0.00037;0.0012950000000000001
Îòíîñèòåëüíàÿ äåôîðìàöèÿ ñæàòèÿ;eb0;0.002;0.0034;0.002;0.0034
Îòíîñèòåëüíàÿ äåôîðìàöèÿ ñæàòèÿ;eb2;0.0035;0.0048;0.0035;0.0048
Ïðèâåäåííàÿ äåôîðìàöèÿ ðàñòÿæåíÿ;ebt1red;-8.5e-05;-0.00022;-8.5e-05;-0.00022
Ïðèâåäåííàÿ äåôîðìàöèÿ ñæàòèÿ;eb1red;0.0015;0.0028;0.0015;0.0028

File: SP63/Reinf_steel.csv
;Rsn;Rs;Rsc_long;Rsc_short;Es;alfa_R
A240;240;210;-210;-210;200000;0.425
A400;400;350;-350;-350;200000;0.39
A500;500;435;-435;-400;200000;0.372
B500;500;435;-415;-380;200000;0.376
Bp500;500;415;-390;-360;200000;
A600;600;520;-470;-400;200000;
A800;800;695;-500;-400;200000;
A1000;1000;870;-500;-400;200000;
Bp1200;1200;1050;-500;-400;200000;
Bp1300;1300;1130;-500;-400;200000;
Bp1400;1400;1215;-500;-400;200000;
Bp1500;1500;1300;-500;-400;200000;
Bp1600;1600;1390;-500;-400;200000;
K1400;1400;1215;-500;-400;195000;
K1500;1500;1300;-500;-400;195000;
K1600;1600;1390;-500;-400;195000;
K1650;1650;1435;-500;-400;195000;
K1700;1700;1475;-500;-400;195000;
